Repository: byungkiryu/tematdb_v1.1

# tematdb_v1.1

1) download the release zip
2) install the required libraries; see requirements.txt. you will need numpy, plotly, openpyxl, pandas, pyparsing, scipy, matplotlib
3) make environment and pip intall streamlit therein
4) set the path for pykeri in the root of release
5) command "streamlit run streamlit_app.py"

This teMatDb aims ultrahigh self-consistent transport properties for machine learning and transport mechanism analysis. Thermoelectric properties of each sample can be browsed. Using self-consistency criteria for database, one can list up the erroneous samples using the data filters and obtain the errorless sample lists also.

Here we have three data filters
1) average ZT filter for average ZT deviation between ZT direictly digitized from the figure and ZT calculated from TEP curves. This is sensitive to T range mismatch and ZT bias error.
2) peak ZT filter for peak ZT deviation between figure and TEP. This is sensitive to peak ZT bias error and unwanted extrapolation, mainly cuased by data digitization resolution.
3) ZT interpolation error for the intersected temperature range. This is sensitive to poor interpolation, maingly caused by phase transition and exponential behavior.

File: data_csv/tematdb_v1.1.0_TEPatTsOfAlphas.csv (part 1 of 41)
sampleid,Temperature,alpha,rho,kappa,sigma,ZT_tep_reevaluated,autoTcTh_buffer_dT,is_Temp_in_autoTcTh_range,ZT_author_declared,is_Temp_in_ZT_author_declared,autoTc,autoTh,dbname,version,versionlabel,update,pykeri_compatible,interpolation_method,extrapolation_method
1.0,299.575404133415,6.25495706905333e-05,4.005548840245578e-06,3.061504379542436,249653.67790614447,0.09557799235978409,0.0,True,0.09858116136294523,True,299.575404133415,823.294406883835,tematdb,v1.1.0,tematdb_v1.1.0_TEPatTsOfAlphas_convertedOn_20230810_204741__range_1_to_424,2023-08-10 20:49:08.756757,True,piecewise_liniear,constant
1.0,321.156895846122,7.462958415193179e-05,4.5303211319078314e-06,2.8426259471878543,220734.90396891025,0.13889627250080383,0.0,True,0.14271930089831691,True,299.575404133415,823.294406883835,tematdb,v1.1.0,tematdb_v1.1.0_TEPatTsOfAlphas_convertedOn_20230810_204741__range_1_to_424,2023-08-10 20:49:08.756757,True,piecewise_liniear,constant
1.0,345.136331082463,8.457783053190699e-05,5.319569791987133e-06,2.6377430801588284,187985.12644881543,0.17595222241385358,0.0,True,0.1797503801301732,True,299.575404133415,823.294406883835,tematdb,v1.1.0,tematdb_v1.1.0_TEPatTsOfAlphas_convertedOn_20230810_204741__range_1_to_424,2023-08-10 20:49:08.756757,True,piecewise_liniear,constant
1.0,370.714395334561,9.973706311091691e-05,6.00547956770235e-06,2.4281029312737625,166514.59533357338,0.2528935861771911,0.0,True,0.25773964513710906,True,299.575404133415,823.294406883835,tematdb,v1.1.0,tematdb_v1.1.0_TEPatTsOfAlphas_convertedOn_20230810_204741__range_1_to_424,2023-08-10 20:49:08.756757,True,piecewise_liniear,constant
1.0,395.093487824841,0.000111817076572315,7.164085673004975e-06,2.2789671027251885,139585.15372981993,0.3025640408087686,0.0,True,0.31158668099339154,True,299.575404133415,823.294406883835,tematdb,v1.1.0,tematdb_v1.1.0_TEPatTsOfAlphas_convertedOn_20230810_204741__range_1_to_424,2023-08-10 20:49:08.756757,True,piecewise_liniear,constant
1.0,418.673265807243,0.000129344939241795,7.976841748634162e-06,2.1033036429804577,125362.89818852498,0.4174852749121498,0.0,True,0.4172445665838225,True,299.575404133415,823.294406883835,tematdb,v1.1.0,tematdb_v1.1.0_TEPatTsOfAlphas_convertedOn_20230810_204741__range_1_to_424,2023-08-10 20:49:08.756757,True,piecewise_liniear,constant
1.0,445.050644567219,0.000144977897838899,9.715212930878896e-06,1.9247003892160142,102931.35179997892,0.5002620669145332,0.0,True,0.506736644437815,True,299.575404133415,823.294406883835,tematdb,v1.1.0,tematdb_v1.1.0_TEPatTsOfAlphas_convertedOn_20230810_204741__range_1_to_424,2023-08-10 20:49:08.756757,True,piecewise_liniear,constant
1.0,471.428023327194,0.000161321445463144,1.08721707243072e-05,1.7709833165129356,91977.95227445,0.6371898819133283,0.0,True,0.6464106180285344,True,299.575404133415,823.294406883835,tematdb,v1.1.0,tematdb_v1.1.0_TEPatTsOfAlphas_convertedOn_20230810_204741__range_1_to_424,2023-08-10 20:49:08.756757,True,piecewise_liniear,constant
1.0,495.007801309597,0.000177664993087389,1.2961908693098015e-05,1.6436035030704497,77149.13163463975,0.7334149426379519,0.0,True,0.7340665366070788,True,299.575404133415,823.294406883835,tematdb,v1.1.0,tematdb_v1.1.0_TEPatTsOfAlphas_convertedOn_20230810_204741__range_1_to_424,2023-08-10 20:49:08.756757,True,piecewise_liniear,constant
1.0,520.585865561694,0.00018856069150355298,1.443413328459803e-05,1.5300381500825506,69280.22488659239,0.8381113573107132,0.0,True,0.844099638184087,True,299.575404133415,823.294406883835,tematdb,v1.1.0,tematdb_v1.1.0_TEPatTsOfAlphas_convertedOn_20230810_204741__range_1_to_424,2023-08-10 20:49:08.756757,True,piecewise_liniear,constant
1.0,544.565300798035,0.000207272869218268,1.6885451243533796e-05,1.4359157768632638,59222.58076359939,0.9649243036567069,0.0,True,0.9692763165304897,True,299.575404133415,823.294406883835,tematdb,v1.1.0,tematdb_v1.1.0_TEPatTsOfAlphas_convertedOn_20230810_204741__range_1_to_424,2023-08-10 20:49:08.756757,True,piecewise_liniear,constant
1.0,570.543022304072,0.000212246992408256,1.871406727945649e-05,1.3425040541294784,53435.73821056835,1.023028413172369,0.0,True,1.0354987246062475,True,299.575404133415,823.294406883835,tematdb,v1.1.0,tematdb_v1.1.0_TEPatTsOfAlphas_convertedOn_20230810_204741__range_1_to_424,2023-08-10 20:49:08.756757,True,piecewise_liniear,constant
1.0,594.122800286474,0.00023261721118630001,2.162759533507525e-05,1.2669299575855992,46237.22538299105,1.173272977457177,0.0,True,1.183557321748289,True,299.575404133415,823.294406883835,tematdb,v1.1.0,tematdb_v1.1.0_TEPatTsOfAlphas_convertedOn_20230810_204741__range_1_to_424,2023-08-10 20:49:08.756757,True,piecewise_liniear,constant
1.0,620.100521792511,0.00023545956729486498,2.3750187746412554e-05,1.199799508776844,42104.93031370032,1.2064770167440106,0.0,True,1.2297217213115526,True,299.575404133415,823.294406883835,tematdb,v1.1.0,tematdb_v1.1.0_TEPatTsOfAlphas_convertedOn_20230810_204741__range_1_to_424,2023-08-10 20:49:08.756757,True,piecewise_liniear,constant
1.0,643.280642520974,0.000248960758810545,2.626222392220611e-05,1.1407412545285465,38077.506419951234,1.3308945081226777,0.0,True,1.3376836170297615,True,299.575404133415,823.294406883835,tematdb,v1.1.0,tematdb_v1.1.0_TEPatTsOfAlphas_convertedOn_20230810_204741__range_1_to_424,2023-08-10 20:49:08.756757,True,piecewise_liniear,constant
1.0,668.459049519132,0.000253934882000533,2.8369710997048775e-05,1.0900728923518295,35248.86101603317,1.3938276644059082,0.0,True,1.4136322700973647,True,299.575404133415,823.294406883835,tematdb,v1.1.0,tematdb_v1.1.0_TEPatTsOfAlphas_convertedOn_20230810_204741__range_1_to_424,2023-08-10 20:49:08.756757,True,piecewise_liniear,constant
1.0,692.438484755474,0.00026909411457954295,3.1655381753365906e-05,1.0453861622290628,31590.205033419643,1.5151837137685864,0.0,True,1.5315821411008859,True,299.575404133415,823.294406883835,tematdb,v1.1.0,tematdb_v1.1.0_TEPatTsOfAlphas_convertedOn_20230810_204741__range_1_to_424,2023-08-10 20:49:08.756757,True,piecewise_liniear,constant
1.0,717.217234499693,0.000268620388561449,3.304117756899801e-05,1.007095222049219,30265.265150182888,1.5552585961709595,0.0,True,1.5716883666898365,True,299.575404133415,823.294406883835,tematdb,v1.1.0,tematdb_v1.1.0_TEPatTsOfAlphas_convertedOn_20230810_204741__range_1_to_424,2023-08-10 20:49:08.756757,True,piecewise_liniear,constant
1.0,740.797012482095,0.000281410991049989,3.6938664917819654e-05,0.9818332681736911,27071.904256008667,1.617567436172818,0.0,True,1.6298164233532109,True,299.575404133415,823.294406883835,tematdb,v1.1.0,tematdb_v1.1.0_TEPatTsOfAlphas_convertedOn_20230810_204741__range_1_to_424,2023-08-10 20:49:08.756757,True,piecewise_liniear,constant
1.0,765.575762226315,0.00028188471706808296,3.8212878907204834e-05,0.958719758436592,26169.18768220458,1.6604652844650671,0.0,True,1.681297101606251,True,299.575404133415,823.294406883835,tematdb,v1.1.0,tematdb_v1.1.0_TEPatTsOfAlphas_convertedOn_20230810_204741__range_1_to_424,2023-08-10 20:49:08.756757,True,piecewise_liniear,constant
1.0,813.934289952936,0.000288753744330447,4.317402368884371e-05,0.94396267677577,23162.075585241382,1.66520323359548,0.0,True,1.7013901427032951,True,299.575404133415,823.294406883835,tematdb,v1.1.0,tematdb_v1.1.0_TEPatTsOfAlphas_convertedOn_20230810_204741__range_1_to_424,2023-08-10 20:49:08.756757,True,piecewise_liniear,constant
1.0,863.092132187436,0.00029704394964709293,4.914893617021288e-05,0.942259322163345,20346.3203463203,1.6444247877272786,0.0,False,1.68117029257314,False,299.575404133415,823.294406883835,tematdb,v1.1.0,tematdb_v1.1.0_TEPatTsOfAlphas_convertedOn_20230810_204741__range_1_to_424,2023-08-10 20:49:08.756757,True,piecewise_liniear,constant
2.0,302.117,8.024519999999999e-05,6.6814401169215485e-06,2.826520885917661,149668.33235059312,0.1030127572908476,0.0,True,0.09959379238645398,True,302.117,915.035,tematdb,v1.1.0,tematdb_v1.1.0_TEPatTsOfAlphas_convertedOn_20230810_204741__range_1_to_424,2023-08-10 20:49:08.756757,True,piecewise_liniear,constant
2.0,322.895,8.77739e-05,6.6807868428136115e-06,2.67945741439015,149682.9675198633,0.13896890536550427,0.0,True,0.14339541334486625,True,302.117,915.035,tematdb,v1.1.0,tematdb_v1.1.0_TEPatTsOfAlphas_convertedOn_20230810_204741__range_1_to_424,2023-08-10 20:49:08.756757,True,piecewise_liniear,constant
2.0,370.247,0.00011312,7.368614587308488e-06,2.315071111966141,135710.7212151351,0.2777283179536269,0.0,True,0.27373313114534664,True,302.117,915.035,tematdb,v1.1.0,tematdb_v1.1.0_TEPatTsOfAlphas_convertedOn_20230810_204741__range_1_to_424,2023-08-10 20:49:08.756757,True,piecewise_liniear,constant
2.0,422.208,0.000137088,9.074675913350709e-06,1.9777129479586817,110196.77281574265,0.4421106312040508,0.0,True,0.43877293604139656,True,302.117,915.035,tematdb,v1.1.0,tematdb_v1.1.0_TEPatTsOfAlphas_convertedOn_20230810_204741__range_1_to_424,2023-08-10 20:49:08.756757,True,piecewise_liniear,constant
2.0,469.57,0.000165865,1.1463722248848102e-05,1.7472908773241516,87231.70173636072,0.6449395115361601,0.0,True,0.6414243443303974,True,302.117,915.035,tematdb,v1.1.0,tematdb_v1.1.0_TEPatTsOfAlphas_convertedOn_20230810_204741__range_1_to_424,2023-08-10 20:49:08.756757,True,piecewise_liniear,constant
2.0,520.41,0.000201502,1.4967352348891255e-05,1.5102924058538598,66812.08384020421,0.9347561563447471,0.0,True,0.8894570362031182,True,302.117,915.035,tematdb,v1.1.0,tematdb_v1.1.0_TEPatTsOfAlphas_convertedOn_20230810_204741__range_1_to_424,2023-08-10 20:49:08.756757,True,piecewise_liniear,constant
2.0,572.376,0.000227529,1.9886155625748137e-05,1.3598405476142543,50286.24027789579,1.0957616856825323,0.0,True,1.0591366923658971,True,302.117,915.035,tematdb,v1.1.0,tematdb_v1.1.0_TEPatTsOfAlphas_convertedOn_20230810_204741__range_1_to_424,2023-08-10 20:49:08.756757,True,piecewise_liniear,constant
2.0,621.985,0.00023502999999999998,2.1716594541221614e-05,1.279940186915888,46047.735435767245,1.236075830026332,0.0,True,1.2281868648331666,True,302.117,915.035,tematdb,v1.1.0,tematdb_v1.1.0_TEPatTsOfAlphas_convertedOn_20230810_204741__range_1_to_424,2023-08-10 20:49:08.756757,True,piecewise_liniear,constant
2.0,671.569,0.000233608,2.0955722228619302e-05,1.2018935563207085,47719.66287252541,1.4551153537909454,0.0,True,1.4368549107474586,True,302.117,915.035,tematdb,v1.1.0,tematdb_v1.1.0_TEPatTsOfAlphas_convertedOn_20230810_204741__range_1_to_424,2023-08-10 20:49:08.756757,True,piecewise_liniear,constant
2.0,693.492,0.000237705,2.0579793774127297e-05,1.1733177766847025,48591.35183644015,1.6227866278623126,0.0,True,1.5779723972591377,True,302.117,915.035,tematdb,v1.1.0,tematdb_v1.1.0_TEPatTsOfAlphas_convertedOn_20230810_204741__range_1_to_424,2023-08-10 20:49:08.756757,True,piecewise_liniear,constant
2.0,717.717,0.00024042599999999996,2.1016357250490848e-05,1.142121982292179,47581.98521661714,1.7284075813210522,0.0,True,1.699055398992815,True,302.117,915.035,tematdb,v1.1.0,tematdb_v1.1.0_TEPatTsOfAlphas_convertedOn_20230810_204741__range_1_to_424,2023-08-10 20:49:08.756757,True,piecewise_liniear,constant
2.0,743.102,0.000245891,2.153368437972545e-05,1.120267800483189,46438.87141494129,1.862488071130274,0.0,True,1.8560354266538237,True,302.117,915.035,tematdb,v1.1.0,tematdb_v1.1.0_TEPatTsOfAlphas_convertedOn_20230810_204741__range_1_to_424,2023-08-10 20:49:08.756757,True,piecewise_liniear,constant
2.0,768.479,0.000247925,2.205259598800366e-05,1.1016859303402455,45346.135237048176,1.9442635028013455,0.0,True,1.919019072982934,True,302.117,915.035,tematdb,v1.1.0,tematdb_v1.1.0_TEPatTsOfAlphas_convertedOn_20230810_204741__range_1_to_424,2023-08-10 20:49:08.756757,True,piecewise_liniear,constant
2.0,791.537,0.000245844,2.2570498983490895e-05,1.0741056794845982,44305.62216331354,1.9733416124034848,0.0,True,1.939590654941843,True,302.117,915.035,tematdb,v1.1.0,tematdb_v1.1.0_TEPatTsOfAlphas_convertedOn_20230810_204741__range_1_to_424,2023-08-10 20:49:08.756757,True,piecewise_liniear,constant
2.0,816.931,0.000254054,2.383168763291326e-05,1.0406440869740285,41960.93937631713,2.126084062947144,0.0,True,2.081015831884695,True,302.117,915.035,tematdb,v1.1.0,tematdb_v1.1.0_TEPatTsOfAlphas_convertedOn_20230810_204741__range_1_to_424,2023-08-10 20:49:08.756757,True,piecewise_liniear,constant
2.0,842.313,0.00025814699999999997,2.551667701083504e-05,1.0022304795277914,39190.05596125915,2.1949061006366404,0.0,True,2.1387249819983705,True,302.117,915.035,tematdb,v1.1.0,tematdb_v1.1.0_TEPatTsOfAlphas_convertedOn_20230810_204741__range_1_to_424,2023-08-10 20:49:08.756757,True,piecewise_liniear,constant
2.0,865.388,0.000262242,2.680378911482536e-05,0.9659084091883914,37308.158026317746,2.2987049239658273,0.0,True,2.1519906552449553,True,302.117,915.035,tematdb,v1.1.0,tematdb_v1.1.0_TEPatTsOfAlphas_convertedOn_20230810_204741__range_1_to_424,2023-08-10 20:49:08.756757,True,piecewise_liniear,constant
2.0,915.035,0.000283468,3.310607928289751e-05,0.9406409161465673,30205.932616025497,2.3610988443668712,0.0,True,2.21339491916859,False,302.117,915.035,tematdb,v1.1.0,tematdb_v1.1.0_TEPatTsOfAlphas_convertedOn_20230810_204741__range_1_to_424,2023-08-10 20:49:08.756757,True,piecewise_liniear,constant
4.0,300.0,9.34518e-05,1.6985484205198237e-06,8.33279,588738.0,0.18510929534491347,0.0,True,0.192642,False,300.0,1200.0,tematdb,v1.1.0,tematdb_v1.1.0_TEPatTsOfAlphas_convertedOn_20230810_204741__range_1_to_424,2023-08-10 20:49:08.756757,True,piecewise_liniear,constant
4.0,350.0,0.000104928,1.976847165991903e-06,7.62806,505856.0,0.25554279435048055,0.0,True,0.260608,True,300.0,1200.0,tematdb,v1.1.0,tematdb_v1.1.0_TEPatTsOfAlphas_convertedOn_20230810_204741__range_1_to_424,2023-08-10 20:49:08.756757,True,piecewise_liniear,constant
4.0,400.0,0.00011600799999999999,2.3092554960280804e-06,7.07993,433040.0,0.3292569271139437,0.0,True,0.336711,True,300.0,1200.0,tematdb,v1.1.0,tematdb_v1.1.0_TEPatTsOfAlphas_convertedOn_20230810_204741__range_1_to_424,2023-08-10 20:49:08.756757,True,piecewise_liniear,constant
4.0,450.0,0.000126694,2.691464021854688e-06,6.61011,371545.0,0.4060012252645462,0.0,True,0.418228,True,300.0,1200.0,tematdb,v1.1.0,tematdb_v1.1.0_TEPatTsOfAlphas_convertedOn_20230810_204741__range_1_to_424,2023-08-10 20:49:08.756757,True,piecewise_liniear,constant
4.0,500.0,0.00013698400000000002,3.1239066326785625e-06,6.1925,320112.0,0.48500434710865353,0.0,True,0.497044,True,300.0,1200.0,tematdb,v1.1.0,tematdb_v1.1.0_TEPatTsOfAlphas_convertedOn_20230810_204741__range_1_to_424,2023-08-10 20:49:08.756757,True,piecewise_liniear,constant
4.0,550.0,0.000148064,3.5714285714285714e-06,5.93148,280000.0,0.5691891411222831,0.0,True,0.589415,True,300.0,1200.0,tematdb,v1.1.0,tematdb_v1.1.0_TEPatTsOfAlphas_convertedOn_20230810_204741__range_1_to_424,2023-08-10 20:49:08.756757,True,piecewise_liniear,constant
4.0,600.0,0.000159145,4.1040962985155484e-06,5.61827,243659.0,0.6590480790443117,0.0,True,0.673656,True,300.0,1200.0,tematdb,v1.1.0,tematdb_v1.1.0_TEPatTsOfAlphas_convertedOn_20230810_204741__range_1_to_424,2023-08-10 20:49:08.756757,True,piecewise_liniear,constant
4.0,650.0,0.000169436,4.681428772061233e-06,5.40946,213610.0,0.7368725920288279,0.0,True,0.757893,True,300.0,1200.0,tematdb,v1.1.0,tematdb_v1.1.0_TEPatTsOfAlphas_convertedOn_20230810_204741__range_1_to_424,2023-08-10 20:49:08.756757,True,piecewise_liniear,constant
4.0,700.0,0.00017933099999999997,5.198396814422432e-06,5.17455,192367.0,0.836886890527837,0.0,True,0.844842,True,300.0,1200.0,tematdb,v1.1.0,tematdb_v1.1.0_TEPatTsOfAlphas_convertedOn_20230810_204741__range_1_to_424,2023-08-10 20:49:08.756757,True,piecewise_liniear,constant
4.0,750.0,0.000187647,5.88713190707751e-06,4.99184,169862.0,0.8986282990036677,0.0,True,0.918233,True,300.0,1200.0,tematdb,v1.1.0,tematdb_v1.1.0_TEPatTsOfAlphas_convertedOn_20230810_204741__range_1_to_424,2023-08-10 20:49:08.756757,True,piecewise_liniear,constant
4.0,800.0,0.00019517299999999998,6.455444521909779e-06,4.86134,154908.0,0.9710627899306002,0.0,True,0.988908,True,300.0,1200.0,tematdb,v1.1.0,tematdb_v1.1.0_TEPatTsOfAlphas_convertedOn_20230810_204741__range_1_to_424,2023-08-10 20:49:08.756757,True,piecewise_liniear,constant
4.0,850.0,0.000202699,7.145204853023136e-06,4.70473,139954.0,1.0388976137485257,0.0,True,1.06229,True,300.0,1200.0,tematdb,v1.1.0,tematdb_v1.1.0_TEPatTsOfAlphas_convertedOn_20230810_204741__range_1_to_424,2023-08-10 20:49:08.756757,True,piecewise_liniear,constant
4.0,900.0,0.00021022499999999997,7.842399146746973e-06,4.60033,127512.0,1.102486557565544,0.0,True,1.12483,True,300.0,1200.0,tematdb,v1.1.0,tematdb_v1.1.0_TEPatTsOfAlphas_convertedOn_20230810_204741__range_1_to_424,2023-08-10 20:49:08.756757,True,piecewise_liniear,constant
4.0,950.0,0.000216961,8.503979862575686e-06,4.46982,117591.99999999999,1.1764533089547586,0.0,True,1.19279,True,300.0,1200.0,tematdb,v1.1.0,tematdb_v1.1.0_TEPatTsOfAlphas_convertedOn_20230810_204741__range_1_to_424,2023-08-10 20:49:08.756757,True,piecewise_liniear,constant
4.0,1000.0,0.000222512,9.180713157798098e-06,4.39152,108923.99999999999,1.2280487040580608,0.0,True,1.25262,True,300.0,1200.0,tematdb,v1.1.0,tematdb_v1.1.0_TEPatTsOfAlphas_convertedOn_20230810_204741__range_1_to_424,2023-08-10 20:49:08.756757,True,piecewise_liniear,constant
4.0,1050.0,0.00022924799999999998,9.850858009732648e-06,4.33931,101514.0,1.2909388584539263,0.0,True,1.31516,True,300.0,1200.0,tematdb,v1.1.0,tematdb_v1.1.0_TEPatTsOfAlphas_convertedOn_20230810_204741__range_1_to_424,2023-08-10 20:49:08.756757,True,piecewise_liniear,constant
4.0,1100.0,0.000235589,1.0485367669417329e-05,4.26101,95371.0,1.3664900872436254,0.0,True,1.36955,True,300.0,1200.0,tematdb,v1.1.0,tematdb_v1.1.0_TEPatTsOfAlphas_convertedOn_20230810_204741__range_1_to_424,2023-08-10 20:49:08.756757,True,piecewise_liniear,constant
4.0,1150.0,0.000240745,1.120802315129262e-05,4.18271,89221.8,1.421757796598611,0.0,True,1.41582,True,300.0,1200.0,tematdb,v1.1.0,tematdb_v1.1.0_TEPatTsOfAlphas_convertedOn_20230810_204741__range_1_to_424,2023-08-10 20:49:08.756757,True,piecewise_liniear,constant
4.0,1200.0,0.000245902,1.1858105904743836e-05,4.20881,84330.5,1.4538872323118759,0.0,True,1.46208,False,300.0,1200.0,tematdb,v1.1.0,tematdb_v1.1.0_TEPatTsOfAlphas_convertedOn_20230810_204741__range_1_to_424,2023-08-10 20:49:08.756757,True,piecewise_liniear,constant
5.0,329.4201,6.855629999999999e-05,2.5539941558851373e-06,2.306981501537076,391543.57408990635,0.262773051556028,0.0,True,0.462543,False,329.4201,713.343,tematdb,v1.1.0,tematdb_v1.1.0_TEPatTsOfAlphas_convertedOn_20230810_204741__range_1_to_424,2023-08-10 20:49:08.756757,True,piecewise_liniear,constant
5.0,338.4233,6.855629999999999e-05,2.872077564804837e-06,2.258633580746739,348180.01165924355,0.24519581411526542,0.0,True,0.462543,False,329.4201,713.343,tematdb,v1.1.0,tematdb_v1.1.0_TEPatTsOfAlphas_convertedOn_20230810_204741__range_1_to_424,2023-08-10 20:49:08.756757,True,piecewise_liniear,constant
5.0,348.0696,7.23592e-05,2.8891714559482743e-06,2.2004867431399013,346119.9915779257,0.28665632940440894,0.0,True,0.462543,False,329.4201,713.343,tematdb,v1.1.0,tematdb_v1.1.0_TEPatTsOfAlphas_convertedOn_20230810_204741__range_1_to_424,2023-08-10 20:49:08.756757,True,piecewise_liniear,constant
5.0,359.0021,7.67958e-05,2.908544579832627e-06,2.1474728398829566,343814.56861065037,0.33897566570676024,0.0,True,0.462543,False,329.4201,713.343,tematdb,v1.1.0,tematdb_v1.1.0_TEPatTsOfAlphas_convertedOn_20230810_204741__range_1_to_424,2023-08-10 20:49:08.756757,True,piecewise_liniear,constant
5.0,369.2915,7.96479e-05,2.9267780873465215e-06,2.0969979324429757,341672.64143576426,0.38170704342292333,0.0,True,0.462543,False,329.4201,713.343,tematdb,v1.1.0,tematdb_v1.1.0_TEPatTsOfAlphas_convertedOn_20230810_204741__range_1_to_424,2023-08-10 20:49:08.756757,True,piecewise_liniear,constant
5.0,389.87,8.69366e-05,3.3101939492974967e-06,2.0001262697996434,302097.1022595894,0.4450555963045232,0.0,True,0.47606014174239436,True,329.4201,713.343,tematdb,v1.1.0,tematdb_v1.1.0_TEPatTsOfAlphas_convertedOn_20230810_204741__range_1_to_424,2023-08-10 20:49:08.756757,True,piecewise_liniear,constant
5.0,400.16,9.359160000000002e-05,3.671322774115683e-06,1.9468917257972431,272381.3899040439,0.49039163147384884,0.0,True,0.4898503484034147,True,329.4201,713.343,tematdb,v1.1.0,tematdb_v1.1.0_TEPatTsOfAlphas_convertedOn_20230810_204741__range_1_to_424,2023-08-10 20:49:08.756757,True,piecewise_liniear,constant
5.0,409.163,9.70775e-05,3.951827534119395e-06,1.9091424206834677,253047.48027745972,0.5110897967236301,0.0,True,0.5105416998657977,True,329.4201,713.343,tematdb,v1.1.0,tematdb_v1.1.0_TEPatTsOfAlphas_convertedOn_20230810_204741__range_1_to_424,2023-08-10 20:49:08.756757,True,piecewise_liniear,constant
5.0,419.452,0.000102465,4.176518472547621e-06,1.8686714237785698,239433.8745471927,0.5642687607667336,0.0,True,0.5638729836560583,True,329.4201,713.343,tematdb,v1.1.0,tematdb_v1.1.0_TEPatTsOfAlphas_convertedOn_20230810_204741__range_1_to_424,2023-08-10 20:49:08.756757,True,piecewise_liniear,constant
5.0,428.455,0.00010753499999999999,4.36574471325252e-06,1.823028318084265,229055.99518094378,0.6225197618314197,0.0,True,0.6105385048888036,True,329.4201,713.343,tematdb,v1.1.0,tematdb_v1.1.0_TEPatTsOfAlphas_convertedOn_20230810_204741__range_1_to_424,2023-08-10 20:49:08.756757,True,piecewise_liniear,constant
5.0,439.388,0.00011260599999999999,4.589095674955595e-06,1.7854055994862854,217907.85610711336,0.6799973976368942,0.0,True,0.6714484785521541,True,329.4201,713.343,tematdb,v1.1.0,tematdb_v1.1.0_TEPatTsOfAlphas_convertedOn_20230810_204741__range_1_to_424,2023-08-10 20:49:08.756757,True,piecewise_liniear,constant
5.0,449.034,0.000119261,4.809116855451407e-06,1.7500195303183195,207938.3866221598,0.7588708901682327,0.0,True,0.7393699959450105,True,329.4201,713.343,tematdb,v1.1.0,tematdb_v1.1.0_TEPatTsOfAlphas_convertedOn_20230810_204741__range_1_to_424,2023-08-10 20:49:08.756757,True,piecewise_liniear,constant
5.0,459.324,0.00012464800000000002,5.261017097219485e-06,1.7098389495412842,190077.31423806108,0.7933500404542453,0.0,True,0.7764400007439785,True,329.4201,713.343,tematdb,v1.1.0,tematdb_v1.1.0_TEPatTsOfAlphas_convertedOn_20230810_204741__range_1_to_424,2023-08-10 20:49:08.756757,True,piecewise_liniear,constant
5.0,469.613,0.00013003500000000002,5.362306252555287e-06,1.6671307692307689,186486.9242638785,0.8882584626435835,0.0,True,0.8582730020777681,True,329.4201,713.343,tematdb,v1.1.0,tematdb_v1.1.0_TEPatTsOfAlphas_convertedOn_20230810_204741__range_1_to_424,2023-08-10 20:49:08.756757,True,piecewise_liniear,constant
5.0,479.902,0.000135106,5.5932054956851194e-06,1.635232263235128,178788.35325672379,0.9577708378472383,0.0,True,0.9540697038670287,True,329.4201,713.343,tematdb,v1.1.0,tematdb_v1.1.0_TEPatTsOfAlphas_convertedOn_20230810_204741__range_1_to_424,2023-08-10 20:49:08.756757,True,piecewise_liniear,constant
5.0,490.835,0.000141761,5.960590965281431e-06,1.5924083999999998,167768.5997621185,1.0392146959695303,0.0,True,1.01753925010989,True,329.4201,713.343,tematdb,v1.1.0,tematdb_v1.1.0_TEPatTsOfAlphas_convertedOn_20230810_204741__range_1_to_424,2023-08-10 20:49:08.756757,True,piecewise_liniear,constant
5.0,497.909,0.000146831,6.152649768831755e-06,1.575286481869629,162531.5981848706,1.107551040164702,0.0,True,1.0686213037362637,True,329.4201,713.343,tematdb,v1.1.0,tematdb_v1.1.0_TEPatTsOfAlphas_convertedOn_20230810_204741__range_1_to_424,2023-08-10 20:49:08.756757,True,piecewise_liniear,constant
5.0,509.484,0.000151901,6.521387142591905e-06,1.5408112363569662,153341.60940528876,1.1699367842121149,0.0,True,1.1712325726563382,True,329.4201,713.343,tematdb,v1.1.0,tematdb_v1.1.0_TEPatTsOfAlphas_convertedOn_20230810_204741__range_1_to_424,2023-08-10 20:49:08.756757,True,piecewise_liniear,constant
5.0,520.4169999999999,0.000158556,6.814825639305445e-06,1.507786150298711,146738.8973581895,1.2732753705413498,0.0,True,1.2769907775398082,True,329.4201,713.343,tematdb,v1.1.0,tematdb_v1.1.0_TEPatTsOfAlphas_convertedOn_20230810_204741__range_1_to_424,2023-08-10 20:49:08.756757,True,piecewise_liniear,constant
5.0,530.7059999999999,0.000164894,7.123787992502708e-06,1.4755016015410019,140374.7558254724,1.3728182145887573,0.0,True,1.3654079944134077,True,329.4201,713.343,tematdb,v1.1.0,tematdb_v1.1.0_TEPatTsOfAlphas_convertedOn_20230810_204741__range_1_to_424,2023-08-10 20:49:08.756757,True,piecewise_liniear,constant
5.0,542.2819999999999,0.000170282,7.349909712216858e-06,1.445688329490673,136056.09308884735,1.479810125618115,0.0,True,1.468488697071626,True,329.4201,713.343,tematdb,v1.1.0,tematdb_v1.1.0_TEPatTsOfAlphas_convertedOn_20230810_204741__range_1_to_424,2023-08-10 20:49:08.756757,True,piecewise_liniear,constant
5.0,551.928,0.00017503499999999998,7.673577248421835e-06,1.4226681202849958,130317.31715552381,1.5489263056349163,0.0,True,1.5389181467563293,True,329.4201,713.343,tematdb,v1.1.0,tematdb_v1.1.0_TEPatTsOfAlphas_convertedOn_20230810_204741__range_1_to_424,2023-08-10 20:49:08.756757,True,piecewise_liniear,constant
5.0,561.574,0.00017852099999999998,7.890177961267234e-06,1.4021777162092184,126739.85363942171,1.6176916902228686,0.0,True,1.6167382678801065,True,329.4201,713.343,tematdb,v1.1.0,tematdb_v1.1.0_TEPatTsOfAlphas_convertedOn_20230810_204741__range_1_to_424,2023-08-10 20:49:08.756757,True,piecewise_liniear,constant
5.0,572.5070000000001,0.000183592,8.13924310499079e-06,1.372509709994821,122861.54708744647,1.7273838748030845,0.0,True,1.7265744314695712,True,329.4201,713.343,tematdb,v1.1.0,tematdb_v1.1.0_TEPatTsOfAlphas_convertedOn_20230810_204741__range_1_to_424,2023-08-10 20:49:08.756757,True,piecewise_liniear,constant
5.0,585.3689999999999,0.000187394,8.380037777276317e-06,1.3506850860551536,119331.20429500264,1.8161051975808948,0.0,True,1.8156086449990685,True,329.4201,713.343,tematdb,v1.1.0,tematdb_v1.1.0_TEPatTsOfAlphas_convertedOn_20230810_204741__range_1_to_424,2023-08-10 20:49:08.756757,True,piecewise_liniear,constant
5.0,598.23,0.000190246,8.455037634758365e-06,1.3284848679798824,118272.68466423318,1.9276451938372572,0.0,True,1.9318422573944014,True,329.4201,713.343,tematdb,v1.1.0,tematdb_v1.1.0_TEPatTsOfAlphas_convertedOn_20230810_204741__range_1_to_424,2023-08-10 20:49:08.756757,True,piecewise_liniear,constant
5.0,611.7349999999999,0.00019183099999999997,8.291419106719369e-06,1.3077838951896754,120606.61596391861,2.076041628382603,0.0,True,2.0973998013734803,True,329.4201,713.343,tematdb,v1.1.0,tematdb_v1.1.0_TEPatTsOfAlphas_convertedOn_20230810_204741__range_1_to_424,2023-08-10 20:49:08.756757,True,piecewise_liniear,constant
5.0,622.6679999999999,0.000191514,8.210827144691359e-06,1.2830633698308729,121790.40946520735,2.167816839356337,0.0,True,2.144363083003952,True,329.4201,713.343,tematdb,v1.1.0,tematdb_v1.1.0_TEPatTsOfAlphas_convertedOn_20230810_204741__range_1_to_424,2023-08-10 20:49:08.756757,True,piecewise_liniear,constant
5.0,633.5999999999999,0.000191197,8.328444466740989e-06,1.273209537037037,120070.44100413038,2.1843063009030237,0.0,True,2.181785773014757,True,329.4201,713.343,tematdb,v1.1.0,tematdb_v1.1.0_TEPatTsOfAlphas_convertedOn_20230810_204741__range_1_to_424,2023-08-10 20:49:08.756757,True,piecewise_liniear,constant
5.0,643.89,0.00019214799999999998,8.432560661218427e-06,1.2571295776713265,118587.9402681355,2.242559106720125,0.0,True,2.2306516487313655,True,329.4201,713.343,tematdb,v1.1.0,tematdb_v1.1.0_TEPatTsOfAlphas_convertedOn_20230810_204741__range_1_to_424,2023-08-10 20:49:08.756757,True,piecewise_liniear,constant
5.0,653.5360000000001,0.000191514,8.663677674591383e-06,1.2463133082412745,115424.4233869382,2.2199390518966706,0.0,True,2.2184143992496788,True,329.4201,713.343,tematdb,v1.1.0,tematdb_v1.1.0_TEPatTsOfAlphas_convertedOn_20230810_204741__range_1_to_424,2023-08-10 20:49:08.756757,True,piecewise_liniear,constant
5.0,663.182,0.000192465,8.849878141543605e-06,1.2319743247773705,112995.90615894955,2.2531873823910233,0.0,True,2.2144835294117646,True,329.4201,713.343,tematdb,v1.1.0,tematdb_v1.1.0_TEPatTsOfAlphas_convertedOn_20230810_204741__range_1_to_424,2023-08-10 20:49:08.756757,True,piecewise_liniear,constant
5.0,674.115,0.00019373199999999998,8.980347399702826e-06,1.2279257334246039,111354.26676623797,2.294412375497327,0.0,True,2.2830891666666666,True,329.4201,713.343,tematdb,v1.1.0,tematdb_v1.1.0_TEPatTsOfAlphas_convertedOn_20230810_204741__range_1_to_424,2023-08-10 20:49:08.756757,True,piecewise_liniear,constant
5.0,685.047,0.00019341499999999998,9.216345924213378e-06,1.2119073981782011,108502.87176968683,2.294417620128467,0.0,True,2.279392522123894,True,329.4201,713.343,tematdb,v1.1.0,tematdb_v1.1.0_TEPatTsOfAlphas_convertedOn_20230810_204741__range_1_to_424,2023-08-10 20:49:08.756757,True,piecewise_liniear,constant
5.0,693.4069999999999,0.00019404899999999998,9.410934894552835e-06,1.2143582410218825,106259.36861796933,2.2847119131588447,0.0,True,2.283276592920354,True,329.4201,713.343,tematdb,v1.1.0,tematdb_v1.1.0_TEPatTsOfAlphas_convertedOn_20230810_204741__range_1_to_424,2023-08-10 20:49:08.756757,True,piecewise_liniear,constant
5.0,703.054,0.00019563399999999998,9.713960680403333e-06,1.2042152997250228,102944.62093277478,2.300259701700008,0.0,True,2.2758201672551572,True,329.4201,713.343,tematdb,v1.1.0,tematdb_v1.1.0_TEPatTsOfAlphas_convertedOn_20230810_204741__range_1_to_424,2023-08-10 20:49:08.756757,True,piecewise_liniear,constant
5.0,713.343,0.000196585,9.935799355789474e-06,1.202835922595778,100646.15479753139,2.306693835702535,0.0,True,2.29413,True,329.4201,713.343,tematdb,v1.1.0,tematdb_v1.1.0_TEPatTsOfAlphas_convertedOn_20230810_204741__range_1_to_424,2023-08-10 20:49:08.756757,True,piecewise_liniear,constant
6.0,298.269,6.3091e-05,3.67466027765733e-05,0.48653656899743947,27213.400000000005,0.06640644897625227,0.0,False,0.0646204,False,298.997,997.478,tematdb,v1.1.0,tematdb_v1.1.0_TEPatTsOfAlphas_convertedOn_20230810_204741__range_1_to_424,2023-08-10 20:49:08.756757,True,piecewise_liniear,constant
6.0,346.333,7.03964e-05,3.5403440172051504e-05,0.5412066472326177,28245.842639592658,0.08957487045000116,0.0,True,0.08999260910194176,True,298.997,997.478,tematdb,v1.1.0,tematdb_v1.1.0_TEPatTsOfAlphas_convertedOn_20230810_204741__range_1_to_424,2023-08-10 20:49:08.756757,True,piecewise_liniear,constant
6.0,396.923,7.889509999999999e-05,3.598338949106558e-05,0.582028685183725,27790.600444916203,0.11796681881966455,0.0,True,0.10786276247436213,True,298.997,997.478,tematdb,v1.1.0,tematdb_v1.1.0_TEPatTsOfAlphas_convertedOn_20230810_204741__range_1_to_424,2023-08-10 20:49:08.756757,True,piecewise_liniear,constant
6.0,448.773,8.85814e-05,3.390180442337341e-05,0.6121859848156183,29496.955014894593,0.16967021218944414,0.0,True,0.16203245590537485,True,298.997,997.478,tematdb,v1.1.0,tematdb_v1.1.0_TEPatTsOfAlphas_convertedOn_20230810_204741__range_1_to_424,2023-08-10 20:49:08.756757,True,piecewise_liniear,constant
6.0,498.085,9.94385e-05,3.326637961208941e-05,0.643721937487675,30060.379628343675,0.2299898887337386,0.0,True,0.2082222489128544,True,298.997,997.478,tematdb,v1.1.0,tematdb_v1.1.0_TEPatTsOfAlphas_convertedOn_20230810_204741__range_1_to_424,2023-08-10 20:49:08.756757,True,piecewise_liniear,constant
6.0,547.438,0.00010202099999999999,3.452248070486503e-05,0.6728468117505523,28966.632164967115,0.2452990680295366,0.0,True,0.23223368141319264,True,298.997,997.478,tematdb,v1.1.0,tematdb_v1.1.0_TEPatTsOfAlphas_convertedOn_20230810_204741__range_1_to_424,2023-08-10 20:49:08.756757,True,piecewise_liniear,constant
6.0,598.004,0.000115248,3.5275909024917084e-05,0.6856315233113577,28347.958355762046,0.3283990506463408,0.0,True,0.3181507679938418,True,298.997,997.478,tematdb,v1.1.0,tematdb_v1.1.0_TEPatTsOfAlphas_convertedOn_20230810_204741__range_1_to_424,2023-08-10 20:49:08.756757,True,piecewise_liniear,constant
6.0,647.292,0.00013083299999999999,3.745039282514649e-05,0.6253499214162849,26701.989607130065,0.47310262987863244,0.0,True,0.4627204866494572,True,298.997,997.478,tematdb,v1.1.0,tematdb_v1.1.0_TEPatTsOfAlphas_convertedOn_20230810_204741__range_1_to_424,2023-08-10 20:49:08.756757,True,piecewise_liniear,constant
6.0,697.864,0.00014287799999999998,4.054622769769986e-05,0.536533185350373,24663.20683284499,0.654869066166033,0.0,True,0.6480475173966354,True,298.997,997.478,tematdb,v1.1.0,tematdb_v1.1.0_TEPatTsOfAlphas_convertedOn_20230810_204741__range_1_to_424,2023-08-10 20:49:08.756757,True,piecewise_liniear,constant
6.0,747.17,0.000154917,4.0615899500018276e-05,0.5257749048849134,24620.9,0.8396951661666586,0.0,True,0.830167832244578,True,298.997,997.478,tematdb,v1.1.0,tematdb_v1.1.0_TEPatTsOfAlphas_convertedOn_20230810_204741__range_1_to_424,2023-08-10 20:49:08.756757,True,piecewise_liniear,constant
6.0,797.699,0.00017523599999999997,4.140937640576227e-05,0.5173955932763232,24149.120001257645,1.1433107692237177,0.0,True,1.1493005503952378,True,298.997,997.478,tematdb,v1.1.0,tematdb_v1.1.0_TEPatTsOfAlphas_convertedOn_20230810_204741__range_1_to_424,2023-08-10 20:49:08.756757,True,piecewise_liniear,constant
6.0,846.987,0.000190822,4.728171966665406e-05,0.4547246663694899,21149.822955895168,1.43447127039819,0.0,True,1.4560263955944786,True,298.997,997.478,tematdb,v1.1.0,tematdb_v1.1.0_TEPatTsOfAlphas_convertedOn_20230810_204741__range_1_to_424,2023-08-10 20:49:08.756757,True,piecewise_liniear,constant
6.0,897.535,0.00020759499999999998,5.559690673166517e-05,0.45034517684236114,17986.61218377552,1.544859637210173,0.0,True,1.5700191122453002,True,298.997,997.478,tematdb,v1.1.0,tematdb_v1.1.0_TEPatTsOfAlphas_convertedOn_20230810_204741__range_1_to_424,2023-08-10 20:49:08.756757,True,piecewise_liniear,constant
6.0,948.136,0.000213729,5.813302880143753e-05,0.41320373077836253,17201.924974796286,1.803060749414265,0.0,True,1.7978570014673072,True,298.997,997.478,tematdb,v1.1.0,tematdb_v1.1.0_TEPatTsOfAlphas_convertedOn_20230810_204741__range_1_to_424,2023-08-10 20:49:08.756757,True,piecewise_liniear,constant
6.0,997.478,0.00021867599999999998,6.049768010084761e-05,0.3708794370707571,16529.559453073794,2.125857218115038,0.0,True,2.0750046192043192,True,298.997,997.478,tematdb,v1.1.0,tematdb_v1.1.0_TEPatTsOfAlphas_convertedOn_20230810_204741__range_1_to_424,2023-08-10 20:49:08.756757,True,piecewise_liniear,constant
7.0,77.0055,1.07064e-05,2.0498000000000003e-05,2.16914,48785.24734120401,0.00019852243945063305,0.0,False,0.0984988,False,296.448,764.354,tematdb,v1.1.0,tematdb_v1.1.0_TEPatTsOfAlphas_convertedOn_20230810_204741__range_1_to_424,2023-08-10 20:49:08.756757,True,piecewise_liniear,constant
7.0,97.7948,1.57291e-05,2.596446986311115e-05,2.16914,38514.16975860322,0.0004295922789474207,0.0,False,0.0984988,False,296.448,764.354,tematdb,v1.1.0,tematdb_v1.1.0_TEPatTsOfAlphas_convertedOn_20230810_204741__range_1_to_424,2023-08-10 20:49:08.756757,True,piecewise_liniear,constant
7.0,119.835,2.6532699999999998e-05,3.143815083605386e-05,2.16914,31808.486612806162,0.0012370919960074363,0.0,False,0.0984988,False,296.448,764.354,tematdb,v1.1.0,tematdb_v1.1.0_TEPatTsOfAlphas_convertedOn_20230810_204741__range_1_to_424,2023-08-10 20:49:08.756757,True,piecewise_liniear,constant
7.0,140.651,3.66156e-05,3.648262725746554e-05,2.16914,27410.30663561565,0.0023828760121674033,0.0,False,0.0984988,False,296.448,764.354,tematdb,v1.1.0,tematdb_v1.1.0_TEPatTsOfAlphas_convertedOn_20230810_204741__range_1_to_424,2023-08-10 20:49:08.756757,True,piecewise_liniear,constant
7.0,161.455,4.45298e-05,4.023943340842641e-05,2.16914,24851.244545371588,0.0036678667352042413,0.0,False,0.0984988,False,296.448,764.354,tematdb,v1.1.0,tematdb_v1.1.0_TEPatTsOfAlphas_convertedOn_20230810_204741__range_1_to_424,2023-08-10 20:49:08.756757,True,piecewise_liniear,constant
7.0,179.816,5.24484e-05,4.2945904462684133e-05,2.16914,23285.107451140164,0.005309865054905193,0.0,False,0.0984988,False,296.448,764.354,tematdb,v1.1.0,tematdb_v1.1.0_TEPatTsOfAlphas_convertedOn_20230810_204741__range_1_to_424,2023-08-10 20:49:08.756757,True,piecewise_liniear,constant
7.0,201.849,6.18062e-05,4.8629439967454685e-05,2.16914,20563.675022152245,0.00730977209742485,0.0,False,0.0984988,False,296.448,764.354,tematdb,v1.1.0,tematdb_v1.1.0_TEPatTsOfAlphas_convertedOn_20230810_204741__range_1_to_424,2023-08-10 20:49:08.756757,True,piecewise_liniear,constant
7.0,219.057,8.2739e-05,4.3647018193279623e-05,2.16914,22911.072540436933,0.015839282630658938,0.0,False,0.0984988,False,296.448,764.354,tematdb,v1.1.0,tematdb_v1.1.0_TEPatTsOfAlphas_convertedOn_20230810_204741__range_1_to_424,2023-08-10 20:49:08.756757,True,piecewise_liniear,constant
7.0,242.311,9.209459999999999e-05,3.6400000616382065e-05,2.16914,27472.527007319426,0.026028700591390518,0.0,False,0.0984988,False,296.448,764.354,tematdb,v1.1.0,tematdb_v1.1.0_TEPatTsOfAlphas_convertedOn_20230810_204741__range_1_to_424,2023-08-10 20:49:08.756757,True,piecewise_liniear,constant
7.0,264.359,0.00010434399999999999,2.9971989591817414e-05,2.16914,33364.485094876974,0.044271670223967184,0.0,False,0.0984988,False,296.448,764.354,tematdb,v1.1.0,tematdb_v1.1.0_TEPatTsOfAlphas_convertedOn_20230810_204741__range_1_to_424,2023-08-10 20:49:08.756757,True,piecewise_liniear,constant
7.0,280.307,0.00011805,2.6412348868264037e-05,2.16914,37861.07797483918,0.06818224833321614,0.0,False,0.0984988,False,296.448,764.354,tematdb,v1.1.0,tematdb_v1.1.0_TEPatTsOfAlphas_convertedOn_20230810_204741__range_1_to_424,2023-08-10 20:49:08.756757,True,piecewise_liniear,constant
7.0,298.732,0.00013825800000000002,2.3230422066782396e-05,2.155445315137255,43047.00091652309,0.11404288029489228,0.0,True,0.0984988,False,296.448,764.354,tematdb,v1.1.0,tematdb_v1.1.0_TEPatTsOfAlphas_convertedOn_20230810_204741__range_1_to_424,2023-08-10 20:49:08.756757,True,piecewise_liniear,constant
7.0,324.441,0.000149778,2.4349185441176473e-05,2.0012961675294116,41069.13565613238,0.14936057766201857,0.0,True,0.1387441551043,True,296.448,764.354,tematdb,v1.1.0,tematdb_v1.1.0_TEPatTsOfAlphas_convertedOn_20230810_204741__range_1_to_424,2023-08-10 20:49:08.756757,True,piecewise_liniear,constant
7.0,352.636,0.00016996799999999997,2.5789221287808498e-05,1.8633969654187492,38775.8896959303,0.21199097010809537,0.0,True,0.1977484254931715,True,296.448,764.354,tematdb,v1.1.0,tematdb_v1.1.0_TEPatTsOfAlphas_convertedOn_20230810_204741__range_1_to_424,2023-08-10 20:49:08.756757,True,piecewise_liniear,constant
7.0,367.356,0.00018223,2.680162076823158e-05,1.7939998910537591,37311.17638920245,0.2537134072615248,0.0,True,0.2341871474574041,True,296.448,764.354,tematdb,v1.1.0,tematdb_v1.1.0_TEPatTsOfAlphas_convertedOn_20230810_204741__range_1_to_424,2023-08-10 20:49:08.756757,True,piecewise_liniear,constant
7.0,386.954,0.000193038,2.8273523397473276e-05,1.7075394758774756,35368.77897890035,0.2986718372340455,0.0,True,0.28668763801723574,True,296.448,764.354,tematdb,v1.1.0,tematdb_v1.1.0_TEPatTsOfAlphas_convertedOn_20230810_204741__range_1_to_424,2023-08-10 20:49:08.756757,True,piecewise_liniear,constant
7.0,412.684,0.000208895,3.033528158600583e-05,1.6021135726253382,32964.915692799,0.37053769127500263,0.0,True,0.3621832141095215,True,296.448,764.354,tematdb,v1.1.0,tematdb_v1.1.0_TEPatTsOfAlphas_convertedOn_20230810_204741__range_1_to_424,2023-08-10 20:49:08.756757,True,piecewise_liniear,constant
7.0,435.969,0.000224034,3.2272988981485456e-05,1.5151965984945037,30985.664221361258,0.44748172038045303,0.0,True,0.4369503621410274,True,296.448,764.354,tematdb,v1.1.0,tematdb_v1.1.0_TEPatTsOfAlphas_convertedOn_20230810_204741__range_1_to_424,2023-08-10 20:49:08.756757,True,piecewise_liniear,constant
7.0,459.242,0.00023700399999999997,3.439083905545897e-05,1.4362002059104666,29077.51097283178,0.5222701381531547,0.0,True,0.5179835511618952,True,296.448,764.354,tematdb,v1.1.0,tematdb_v1.1.0_TEPatTsOfAlphas_convertedOn_20230810_204741__range_1_to_424,2023-08-10 20:49:08.756757,True,piecewise_liniear,constant
